Repository: bernardoaraldi94-blip/databricks-ml_perovskites

# databricks-ml_perovskites
Repository for data analysis and machine learning essays of perovskites for hydrogen generation.

File: db_ml.csv (part 2 of 36)
Compound;Bandgap (eV);H2 production rate (umol.g-1.h-1) ;Bandgap (eV);Incident light cut-off (nm);Particle size (nm);Radiation (W);Specific Surface Area m2.g-1;Catalyst amount (g);Co-catalyst;Co-catalyst type;Reaction;Reaction solution;Reaction solution concentration;Carbon source;Sacrificial agent;Sacrificial agent source;Preparation method;Calcination temperature (°C);Calcination time (h);Reference
[KNbO3]0.98[Ba(Ni0.5Sn0.5)O3]0.02;Bandgap (eV);119.487;3.19;400;500;300;-;0.02;Pt;H2PtCl6·6H2O;Photoreform;Water / methanol;(19 : 1 v/v);CH3OH;TRUE;CH3OH;solid-state reaction;1110;2;http://dx.doi.org/10.1007/s11664-024-11026-8
[KNbO3]0.98[Sr(Ni0.5Sn0.5)O3]0.02;Bandgap (eV);151.697;3.23;400;500;300;-;0.02;Pt;H2PtCl6·6H2O;Photoreform;Water / methanol;(19 : 1 v/v);CH3OH;TRUE;CH3OH;solid-state reaction;1110;2;http://dx.doi.org/10.1007/s11664-024-11026-8
[KNbO3]0.98[Ca(Ni0.5Sn0.5)O3]0.02;Bandgap (eV);165.798;3.12;400;500;300;-;0.02;Pt;H2PtCl6·6H2O;Photoreform;Water / methanol;(19 : 1 v/v);CH3OH;TRUE;CH3OH;solid-state reaction;1110;2;http://dx.doi.org/10.1007/s11664-024-11026-8
BaTiO3;Bandgap (eV);0.052;3.2;400;N/I;300;1.1;0.1;Pt;H2PtCl6·6H2O;Photoreform;Water / methanol;(9 : 1 v/v);CH3OH;TRUE;CH3OH;solid-state reaction;900;12;https://doi.org/10.1021/acsaem.4c02142
BaTiO3;Bandgap (eV);0;3.2;400;N/I;300;4.1;0.1;Pt;H2PtCl6·6H2O;Photoreform;Water / methanol;(9 : 1 v/v);CH3OH;TRUE;CH3OH;solid-state reaction;900;12;https://doi.org/10.1021/acsaem.4c02142
PrTaON2;Bandgap (eV);40;2.09;420;3000;300;-;0.05;Pt;H2PtCl6·6H2O;Photoreform;Water / methanol;(4 : 1 v/v);CH3OH;TRUE;CH3OH;solid-state reaction;900;10;http://dx.doi.org/10.1021/jacs.4c08001
NdTaON2;Bandgap (eV);180;2.16;420;3000;300;-;0.05;Pt;H2PtCl6·6H2O;Photoreform;Water / methanol;(4 : 1 v/v);CH3OH;TRUE;CH3OH;solid-state reaction;900;10;http://dx.doi.org/10.1021/jacs.4c08001
SmTaON2;Bandgap (eV);280;2.25;420;3000;300;-;0.05;Pt;H2PtCl6·6H2O;Photoreform;Water / methanol;(4 : 1 v/v);CH3OH;TRUE;CH3OH;solid-state reaction;900;10;http://dx.doi.org/10.1021/jacs.4c08001
GdTaON2;Bandgap (eV);400;2.35;420;3000;300;-;0.05;Pt;H2PtCl6·6H2O;Photoreform;Water / methanol;(4 : 1 v/v);CH3OH;TRUE;CH3OH;solid-state reaction;900;10;http://dx.doi.org/10.1021/jacs.4c08001
Na0.5La0.5TiO3;Bandgap (eV);5;3.19;425;3000;300;0.93;0.1;Pt;H2PtCl6·6H2O;Photoreform;Water / Formic Acid;(9 : 1 v/v);HCOOH;TRUE;HCOOH;Polymerized-complex method;1100;6;https://doi.org/10.1039/C6RA07891E
(Na0.5La0.5TiO3)0.9(LaCrO3)0.1;Bandgap (eV);25;2.9;425;1000;300;2.99;0.2;Pt;H2PtCl6·6H2O;Photoreform;Water / Formic Acid;(9 : 1 v/v);HCOOH;TRUE;HCOOH;Polymerized-complex method;1100;6;https://doi.org/10.1039/C6RA07891E
(Na0.5La0.5TiO3)0.8(LaCrO3)0.2;Bandgap (eV);110;2.6;425;1100;300;2.92;0.3;Pt;H2PtCl6·6H2O;Photoreform;Water / Formic Acid;(9 : 1 v/v);HCOOH;TRUE;HCOOH;Polymerized-complex method;1100;6;https://doi.org/10.1039/C6RA07891E
(Na0.5La0.5TiO3)0.7(LaCrO3)0.3;Bandgap (eV);238;2.35;425;1200;300;2.72;0.4;Pt;H2PtCl6·6H2O;Photoreform;Water / Formic Acid;(9 : 1 v/v);HCOOH;TRUE;HCOOH;Polymerized-complex method;1100;6;https://doi.org/10.1039/C6RA07891E
(Na0.5La0.5TiO3)0.6(LaCrO3)0.4;Bandgap (eV);165;2.25;425;1500;300;2.45;0.5;Pt;H2PtCl6·6H2O;Photoreform;Water / Formic Acid;(9 : 1 v/v);HCOOH;TRUE;HCOOH;Polymerized-complex method;1100;6;https://doi.org/10.1039/C6RA07891E
(Na0.5La0.5TiO3)0.5(LaCrO3)0.5;Bandgap (eV);115;2.15;425;1100;300;2.90;0.6;Pt;H2PtCl6·6H2O;Photoreform;Water / Formic Acid;(9 : 1 v/v);HCOOH;TRUE;HCOOH;Polymerized-complex method;1100;6;https://doi.org/10.1039/C6RA07891E
LaCrO3;Bandgap (eV);0;2.7;425;2500;300;1.90;0.7;Pt;H2PtCl6·6H2O;Photoreform;Water / Formic Acid;(9 : 1 v/v);HCOOH;TRUE;HCOOH;Polymerized-complex method;1100;6;https://doi.org/10.1039/C6RA07891E
La2Ti2O7;Bandgap (eV);52;3.2;400;1000;-;-;0.01;FALSE;-;Photocatalysis;Water / Na2S / Na2SO3;-;-;FALSE;-;hydrothermal synthesis;180;24;https://doi.org/10.1007/s12598-020-01589-w
CsCu2I3C3N4;Bandgap (eV);2212;3.32;780;500;300;-;0.01;FALSE;-;Photocatalysis; HI / H3PO2;-;-;FALSE;-;In-situ hot-injection;520;4;https://doi.org/10.1016/j.seppur.2023.123813
HLaSrNb2NiO9 ;Bandgap (eV);3;3.49;420;1500;300;26.7;0.2;Pt;H2PtCl6·6H2O;Photoreform;Water / methanol;(4.5 : 1 v/v);CH3OH;TRUE;CH3OH;solid-state reaction;1300;10;http://dx.doi.org/10.1021/cm902137s
CsLaSrNb2NiO9 ;Bandgap (eV);0.6;3.48;420;2000;300;6.1;0.5;Pt;H2PtCl6·6H2O;Photoreform;Water / methanol;(4.5 : 1 v/v);CH3OH;TRUE;CH3OH;solid-state reaction;1300;10;http://dx.doi.org/10.1021/cm902137s
NaLaSrNb2NiO9 ;Bandgap (eV);0;2.84;420;1000;300;1.3;0.5;Pt;H2PtCl6·6H2O;Photoreform;Water / methanol;(4.5 : 1 v/v);CH3OH;TRUE;CH3OH;solid-state reaction;1300;10;http://dx.doi.org/10.1021/cm902137s
K2Nb2O6;Bandgap (eV);2420;3.82;400;15000;500;1.2;0.05;Pt;H2PtCl6·6H2O;Photoreform;Water / methanol;(4 : 1 v/v);CH3OH;TRUE;CH3OH;One-pot hydrotermal;240;12;http://dx.doi.org/10.1002/cjoc.201300817
KNbO3;Bandgap (eV);920;3.30;400;500;500;2.1;0.05;Pt;H2PtCl6·6H2O;Photoreform;Water / methanol;(4 : 1 v/v);CH3OH;TRUE;CH3OH;One-pot hydrotermal;240;12;http://dx.doi.org/10.1002/cjoc.201300817
Nb2O5;Bandgap (eV);360;3.15;400;100;500;8.4;0.05;Pt;H2PtCl6·6H2O;Photoreform;Water / methanol;(4 : 1 v/v);CH3OH;TRUE;CH3OH;One-pot hydrotermal;240;12;http://dx.doi.org/10.1002/cjoc.201300817
NaTaO3;Bandgap (eV);556;3.62;400;61.03;450;-;0.05;FALSE;-;Photoreform;Water / methanol;(3.2 : 1 v/v);CH3OH;TRUE;CH3OH;hydrothermal synthesis;125;18;https://doi.org/10.1016/j.dwt.2024.100448
AgNaTaO3;Bandgap (eV);2834;3.60;400;48.90;450;-;0.05;FALSE;-;Photoreform;Water / methanol;(3.2 : 1 v/v);CH3OH;TRUE;CH3OH;hydrothermal synthesis;125;18;https://doi.org/10.1016/j.dwt.2024.100448
NNaTaO3;Bandgap (eV);3266;3.57;400;53.50;450;-;0.05;FALSE;-;Photoreform;Water / methanol;(3.2 : 1 v/v);CH3OH;TRUE;CH3OH;hydrothermal synthesis;125;18;https://doi.org/10.1016/j.dwt.2024.100448
PrFeO3;Bandgap (eV);2847;2.08;400;20;400;10.88;0.01;Pt;H2PtCl6·6H2O;Photoreform;Water / ethanol;(20 : 1 v/v);CHOH;TRUE;CHOH;Sol-gel;700;5;http://dx.doi.org/10.1007/s12039-014-0596-x
PrFeO3;Bandgap (eV);2132;2.03;400;17;400;15.7;0.01;Pt;H2PtCl6·6H2O;Photoreform;Water / ethanol;(20 : 1 v/v);CHOH;TRUE;CHOH;Chitosan template;700;5;http://dx.doi.org/10.1007/s12039-014-0596-x
PrFeO3;Bandgap (eV);1986;1.88;400;15;400;10.13;0.01;Pt;H2PtCl6·6H2O;Photoreform;Water / ethanol;(20 : 1 v/v);CHOH;TRUE;CHOH;Combustion;700;5;http://dx.doi.org/10.1007/s12039-014-0596-x
SrTiO3;Bandgap (eV);2;3.05;400;1000;300;-;0.1;WS2;WS2 nanodots;Photoreform;Water / methanol;(9 : 1 v/v);CH3OH;TRUE;CH3OH;Reduction in H2-N2;800;10;https://doi.org/10.1039/C7CC08797G
SrTiWO3;Bandgap (eV);8;2.95;400;1000;300;28.2;0.1;WS2;WS2 nanodots;Photoreform;Water / methanol;(9 : 1 v/v);CH3OH;TRUE;CH3OH;Reduction in H2-N2;800;10;https://doi.org/10.1039/C7CC08797G
WS2SrTiO3;Bandgap (eV);45;2.45;400;1000;300;44.1;0.1;WS2;WS2 nanodots;Photoreform;Water / methanol;(9 : 1 v/v);CH3OH;TRUE;CH3OH;Reduction in H2-N2;800;10;https://doi.org/10.1039/C7CC08797G
TiZrHfNbTaO6N3;Bandgap (eV);63800;1.6;400;46000;300;2.3;0.05;Pt;Pt(NH3)4(NO3)2;Photoreform;Water / methanol;(9 : 1 v/v);CH3OH;TRUE;CH3OH;Oxidation and Nitring;1100;24;https://doi.org/10.1039/D1TA03861C
HTi2NbO7;Bandgap (eV);1163;3.25;760;1.7;300;17.9;0.08;Pt;H2PtCl6·6H2O;Photoreform;Water / TEOA;(9 : 1 v/v);C6H15NO3;TRUE;C6H15NO3;solid-state reaction;1000;12;https://doi.org/10.1016/j.apsusc.2020.145501
HTi2NbO7;Bandgap (eV);125;3.34;760;3.9;300;107.5;0.08;Pt;H2PtCl6·6H2O;Photoreform;Water / TEOA;(9 : 1 v/v);C6H15NO3;TRUE;C6H15NO3;solid-state reaction;1000;12;https://doi.org/10.1016/j.apsusc.2020.145501
LaCoO3;Bandgap (eV);27;2.88;400;32;125;4.2;0.1;FALSE;-;Photoreform;Water / formaldehyde;(7 : 1 v/v);HCHO;TRUE;HCHO;Microbial sol-gel;800;4;https://doi.org/10.1016/j.fuel.2014.09.107
LaCo0.8Cu0.2O3;Bandgap (eV);110;2.69;400;27;125;6.1;0.1;FALSE;-;Photoreform;Water / formaldehyde;(7 : 1 v/v);HCHO;TRUE;HCHO;Microbial sol-gel;800;4;https://doi.org/10.1016/j.fuel.2014.09.107
LaCo0.7Cu0.3O3;Bandgap (eV);310;2.54;400;24;125;6.8;0.1;FALSE;-;Photoreform;Water / formaldehyde;(7 : 1 v/v);HCHO;TRUE;HCHO;Microbial sol-gel;800;4;https://doi.org/10.1016/j.fuel.2014.09.107
LaCo0.6Cu0.4O3;Bandgap (eV);210;2.72;400;29;125;5.5;0.1;FALSE;-;Photoreform;Water / formaldehyde;(7 : 1 v/v);HCHO;TRUE;HCHO;Microbial sol-gel;800;4;https://doi.org/10.1016/j.fuel.2014.09.107
LaCo0.7Cu0.3O3;Bandgap (eV);1130;2.38;400;18;125;14.2;0.1;FALSE;-;Photoreform;Water / formaldehyde;(7 : 1 v/v);HCHO;TRUE;HCHO;Microbial sol-gel;800;4;https://doi.org/10.1016/j.fuel.2014.09.107
BaCeO3;Bandgap (eV);28;3.16;400;16;500;40;0.9;FALSE;-;Photoreform;Water / glycerol;(9 : 1 v/v);C3H8O3;TRUE;C3H8O3;Sol-gel;300;3;https://doi.org/10.1007/s10971-019-05018-y
VBaCeO3;Bandgap (eV);500;2.91;400;15;500;25;0.9;V;NH4VO3;Photoreform;Water / glycerol;(9 : 1 v/v);C3H8O3;TRUE;C3H8O3;Sol-gel;300;3;https://doi.org/10.1007/s10971-019-05018-y
AgBaCeO3;Bandgap (eV);900;2.81;400;14;500;30;0.9;Ag;AgNO3;Photoreform;Water / glycerol;(9 : 1 v/v);C3H8O3;TRUE;C3H8O3;Sol-gel;300;3;https://doi.org/10.1007/s10971-019-05018-y
AuBaCeO3;Bandgap (eV);1800;2.30;400;12;500;36;0.9;Au;HAuCl4·3H2O;Photoreform;Water / glycerol;(9 : 1 v/v);C3H8O3;TRUE;C3H8O3;Sol-gel;300;3;https://doi.org/10.1007/s10971-019-05018-y
PtBaCeO3;Bandgap (eV);2400;2.16;400;10;500;38;0.9;Pt;H2PtCl6·6H2O;Photoreform;Water / glycerol;(9 : 1 v/v);C3H8O3;TRUE;C3H8O3;Sol-gel;300;3;https://doi.org/10.1007/s10971-019-05018-y
LaFeO3;Bandgap (eV);9000;2.04;400;100;250;10;0.5;FALSE;-;Photoreform;Water / methanol;(17 : 3 v/v);CH3OH;TRUE;CH3OH;hydrothermal synthesis;500;-;https://doi.org/10.1016/j.ijhydene.2023.01.271
Bi3TiNbO9;Bandgap (eV);0;3.17;420;3000;500;2.05;0.1;Pt;H2PtCl6·6H2O;Photocatalysis;Water / Na2SO3;-;-;FALSE;-;solid-state reaction;850;24;https://doi.org/10.1016/j.apcatb.2017.06.012
Bi3Ti.0.8Cr0.1Nb1.1O9;Bandgap (eV);30;2.27;420;3000;500;1.78;0.1;Pt;H2PtCl6·6H2O;Photocatalysis;Water / Na2SO3;-;-;FALSE;-;solid-state reaction;850;24;https://doi.org/10.1016/j.apcatb.2017.06.012
Bi3Ti0.6Cr0.2Nb1.2O9;Bandgap (eV);92;2.15;420;3000;500;4.87;0.1;Pt;H2PtCl6·6H2O;Photocatalysis;Water / Na2SO3;-;-;FALSE;-;solid-state reaction;850;24;https://doi.org/10.1016/j.apcatb.2017.06.012
LaCoO3;Bandgap (eV);76;1.70;420;25;300;12;0.05;FALSE;-;Photoreform;Water / methanol;(9 : 1 v/v);CH3OH;TRUE;CH3OH;Sol-gel;700;5;https://doi.org/10.1021/acs.energyfuels.1c00512
Bi0.5Na0.5TiO3;Bandgap (eV);325.4;2.9;346;300;500;27.3;0.15;Pt;H2PtCl6·6H2O;Photoreform;Water / methanol;(4 : 1 v/v);CH3OH;TRUE;CH3OH;hydrothermal synthesis;160;24;https://doi.org/10.1016/j.ijhydene.2011.10.105
NiTiO3;Bandgap (eV);338;2.19;400;500;5;14;0.01;FALSE;-;Photoreform;Water / TEOA;(85 : 15 v/v);C6H15NO3;TRUE;C6H15NO3;Sol-gel;700;4;https://doi.org/10.1016/j.renene.2022.02.009
NiTiO3Fe2P;Bandgap (eV);5980;2.19;400;500;5;7;0.01;Fe2P;Fe2P;Photoreform;Water / TEOA;(85 : 15 v/v);C6H15NO3;TRUE;C6H15NO3;Grinding + phosphating;300;2;https://doi.org/10.1016/j.renene.2022.02.009
Cs2SnI6;Bandgap (eV);25;1.22;420;800;300;-;0.01;FALSE;-;Photocatalysis;H3PO2/HI;-;-;FALSE;-;hydrothermal synthesis;160;1;https://doi.org/10.1038/s41467-021-24702-8 
PtSACs2SnI6;Bandgap (eV);430;1.22;420;800;300;-;0.01;Pt;PtI3;Photocatalysis;H3PO2/HI;-;-;FALSE;-;hydrothermal synthesis;160;1;https://doi.org/10.1038/s41467-021-24702-8 
Sr2TiO4;Bandgap (eV);1200;3.5;420;1000;500;-;0.05;Pt;H2PtCl6·6H2O;Photocatalysis;Water / Na2SO3;-;-;FALSE;-;Polymerized-complex method;1100;10;https://doi.org/10.1016/j.jechem.2020.03.025
Sr2TiO3F;Bandgap (eV);1500;3.56;420;1000;500;-;0.05;Pt;H2PtCl6·6H2O;Photocatalysis;Water / Na2SO3;-;-;FALSE;-;Polymerized-complex method;1100;10;https://doi.org/10.1016/j.jechem.2020.03.025
Sr2Ti0.95Cr0.05O4;Bandgap (eV);2.60;2.43;420;1000;500;-;0.05;Pt;H2PtCl6·6H2O;Photocatalysis;Water / Na2SO3;-;-;FALSE;-;Polymerized-complex method;1100;10;https://doi.org/10.1016/j.jechem.2020.03.025
Sr2Ti0.95Cr0.05O3F2;Bandgap (eV);3700;2.55;420;1000;500;-;0.05;Pt;H2PtCl6·6H2O;Photocatalysis;Water / Na2SO3;-;-;FALSE;-;Polymerized-complex method;1100;10;https://doi.org/10.1016/j.jechem.2020.03.025
La2Ti2O7;Bandgap (eV);40;3.34;400;8;-;-;0.005;Pt;H2PtCl6·6H2O;Photoreform;Water / methanol;(4 : 1 v/v);CH3OH;TRUE;CH3OH;hydrothermal synthesis;500;2;dx.doi.org/10.1016/j.apcatb.2016.09.021
NLa2Ti2O7;Bandgap (eV);200;3.17;400;8;-;-;0.005;Pt;H2PtCl6·6H2O;Photoreform;Water / methanol;(4 : 1 v/v);CH3OH;TRUE;CH3OH;hydrothermal synthesis;500;2;dx.doi.org/10.1016/j.apcatb.2016.09.021
C3N4/N-La2Ti2O7;Bandgap (eV);430;2.65;400;8;-;-;0.005;Pt;H2PtCl6·6H2O;Photoreform;Water / methanol;(4 : 1 v/v);CH3OH;TRUE;CH3OH;hydrothermal synthesis;500;2;dx.doi.org/10.1016/j.apcatb.2016.09.021
MgTiO3;Bandgap (eV);11.2;3.35;400;15;300;16.4;0.9;FALSE;-;Photoreform;Water / DEA;(85 : 15 v/v);HN(CH2CH2OH)2;TRUE;HN(CH2CH2OH)2;Sol-gel;650;4;https://doi.org/10.1016/j.ijhydene.2010.08.138
CaTiO3;Bandgap (eV);6.7;3.55;400;35;300;14.7;0.9;FALSE;-;Photoreform;Water / DEA;(85 : 15 v/v);HN(CH2CH2OH)2;TRUE;HN(CH2CH2OH)2;Sol-gel;650;4;https://doi.org/10.1016/j.ijhydene.2010.08.138
SrTiO3;Bandgap (eV);13.4;3.22;400;30.4;300;12.2;0.9;FALSE;-;Photoreform;Water / DEA;(85 : 15 v/v);HN(CH2CH2OH)2;TRUE;HN(CH2CH2OH)2;Sol-gel;650;4;https://doi.org/10.1016/j.ijhydene.2010.08.138
PtSrTiO3;Bandgap (eV);67;3.12;400;28.3;300;18.8;0.9;Pt;H2PtCl6·6H2O;Photoreform;Water / DEA;(85 : 15 v/v);HN(CH2CH2OH)2;TRUE;HN(CH2CH2OH)2;Sol-gel;650;4;https://doi.org/10.1016/j.ijhydene.2010.08.138
LaFeO3;Bandgap (eV);121.03;2.20;400;300;300;19.41;0.01;FALSE;-;Photocatalysis;Water / Na2S / Na2SO3;-;-;FALSE;-;Sol-gel;650;3;https://doi.org/10.1016/j.jece.2024.114276
LaFeO3/Cd0.7Zn0.3S;Bandgap (eV);277.48;2.40;400;300;300;16.5;0.01;Cd;Cd0.7Zn0.3S;Photocatalysis;Water / Na2S / Na2SO3;-;-;FALSE;-;Sol-gel;650;3;https://doi.org/10.1016/j.jece.2024.114276
Y2Ti2O5S2;Bandgap (eV);4384.6;1.9;420;1875;300;4;0.05;FALSE;-;Photoreform;Water / methanol;(9 : 1 v/v);CH3OH;TRUE;CH3OH;solid-state reaction;1000;10;https://doi.org/10.1002/advs.202412326
RhY2Ti2O5S2;Bandgap (eV);4384.6;1.9;420;1875;300;4;0.05;Rh;RhCl3;Photoreform;Water / methanol;(9 : 1 v/v);CH3OH;TRUE;CH3OH;solid-state reaction;1000;10;https://doi.org/10.1002/advs.202412326
NaTaO3;Bandgap (eV);30000;4.05;400;212;150;1.9;0.2;Pt;H2PtCl6·6H2O;Photoreform;Water / methanol;(9 : 1 v/v);CH3OH;TRUE;CH3OH;solid-state reaction;900;12;http://dx.doi.org/10.1016/j.ijhydene.2013.12.182
Y0.02Na0.08TaO3;Bandgap (eV);96000;4.08;400;165;150;4.4;0.2;Pt;H2PtCl6·6H2O;Photoreform;Water / methanol;(9 : 1 v/v);CH3OH;TRUE;CH3OH;solid-state reaction;900;12;http://dx.doi.org/10.1016/j.ijhydene.2013.12.182
La0.02Na0.08TaO3;Bandgap (eV);42000;4.07;400;181;150;2.4;0.2;Pt;H2PtCl6·6H2O;Photoreform;Water / methanol;(9 : 1 v/v);CH3OH;TRUE;CH3OH;solid-state reaction;900;12;http://dx.doi.org/10.1016/j.ijhydene.2013.12.182
Yb0.02Na0.08TaO3;Bandgap (eV);66000;4.09;400;199;150;2.4;0.2;Pt;H2PtCl6·6H2O;Photoreform;Water / methanol;(9 : 1 v/v);CH3OH;TRUE;CH3OH;solid-state reaction;900;12;http://dx.doi.org/10.1016/j.ijhydene.2013.12.182
Ce0.02Na0.08TaO3;Bandgap (eV);6000;4.04;400;92;150;4.7;0.2;Pt;H2PtCl6·6H2O;Photoreform;Water / methanol;(9 : 1 v/v);CH3OH;TRUE;CH3OH;solid-state reaction;900;12;http://dx.doi.org/10.1016/j.ijhydene.2013.12.182
BaBi5Ti3O14Cl;Bandgap (eV);20;2.52;500;2500;300;1.8;0.1;Pt;H2PtCl6·6H2O;Photoreform;Water / methanol;(8 : 2 v/v);CH3OH;TRUE;CH3OH;solid-state reaction;900;20;https://doi.org/10.1039/D0TA12550D
Ba2Bi5Ti4O17Cl;Bandgap (eV);40;2.60;500;1000;300;3.6;0.1;Pt;H2PtCl6·6H2O;Photoreform;Water / methanol;(8 : 2 v/v);CH3OH;TRUE;CH3OH;solid-state reaction;900;20;https://doi.org/10.1039/D0TA12550D
Ba3Bi5Ti5O20Cl;Bandgap (eV);90;2.61;500;1500;300;1.9;0.1;Pt;H2PtCl6·6H2O;Photoreform;Water / methanol;(8 : 2 v/v);CH3OH;TRUE;CH3OH;solid-state reaction;900;20;https://doi.org/10.1039/D0TA12550D
NaTaO3;Bandgap (eV);326.6;4.27;400;600;500;-;0.1;FALSE;-;Photocatalysis;Water / Na2S / Na2SO3;-;-;FALSE;-;hydrothermal synthesis;180;24;https://doi.org/10.1016/S1872-2067(10)60286-0
Na2Ta2O6;Bandgap (eV);163.3;4.42;400;200;500;-;0.1;FALSE;-;Photocatalysis;Water / Na2S / Na2SO3;-;-;FALSE;-;hydrothermal synthesis;180;24;https://doi.org/10.1016/S1872-2067(10)60286-0
NaTaO3Na2Ta2O6;Bandgap (eV);490;4.13;400;300;500;-;0.1;FALSE;-;Photocatalysis;Water / Na2S / Na2SO3;-;-;FALSE;-;hydrothermal synthesis;180;24;https://doi.org/10.1016/S1872-2067(10)60286-0
NiONaTaO3Na2Ta2O6;Bandgap (eV);700;4.13;400;300;500;-;0.1;Ni;NiO;Photocatalysis;Water / Na2S / Na2SO3;-;-;FALSE;-;hydrothermal synthesis;180;24;https://doi.org/10.1016/S1872-2067(10)60286-0
CaTiO3;Bandgap (eV);600;3.44;400;300;300;123.8;0.02;FALSE;-;Photoreform;Water / methanol;(5 : 5 v/v);CH3OH;TRUE;CH3OH;hydrothermal synthesis;600;4;https://doi.org/10.1002/adfm.202112831
CxNyOzCaTiO3;Bandgap (eV);6500;3.44;400;300;300;123.8;0.02;C;Carbon dots;Photoreform;Water / methanol;(5 : 5 v/v);CH3OH;TRUE;CH3OH;hydrothermal synthesis;600;4;https://doi.org/10.1002/adfm.202112831
AuCaTiO3;Bandgap (eV);20500;3.44;400;300;300;123.8;0.02;Au;Au nanoparticles;Photoreform;Water / methanol;(5 : 5 v/v);CH3OH;TRUE;CH3OH;hydrothermal synthesis;600;4;https://doi.org/10.1002/adfm.202112831
PtCaTiO3;Bandgap (eV);10000;3.44;400;300;300;123.8;0.02;Pt;Pt nanoparticles;Photoreform;Water / methanol;(5 : 5 v/v);CH3OH;TRUE;CH3OH;hydrothermal synthesis;600;4;https://doi.org/10.1002/adfm.202112831
LaNiO3;Bandgap (eV);709;2.54;420;200;300;1.5;0.02;FALSE;-;Photoreform;Water / TEOA;(9 : 1 v/v);C6H15NO3;TRUE;C6H15NO3;Sol-high calcination method;750;5;https://doi.org/10.1007/s11581-019-03210-2
MoS2LaNiO3;Bandgap (eV);2355;2.08;420;160;300;10.97;0.02;MoS2;(NH4)6Mo7O24·4(H2O);Photoreform;Water / TEOA;(9 : 1 v/v);C6H15NO3;TRUE;C6H15NO3;Sol-high calcination method;750;5;https://doi.org/10.1007/s11581-019-03210-2
KNbO3;Bandgap (eV);1242;3.24;300;300;250;3.9;0.05;Pt;H2PtCl6·6H2O;Photoreform;Water / methanol;(3: 1 v/v);CH3OH;TRUE;CH3OH;hydrothermal synthesis;160;12;https://doi.org/10.1016/j.ijhydene.2013.01.028
KNbO3;Bandgap (eV);677;3.25;300;2000;250;4.8;0.05;Pt;H2PtCl6·6H2O;Photoreform;Water / methanol;(3: 1 v/v);CH3OH;TRUE;CH3OH;hydrothermal synthesis;180;48;https://doi.org/10.1016/j.ijhydene.2013.01.028
KNbO3;Bandgap (eV);10;3.16;300;10000;250;0.5;0.05;Pt;H2PtCl6·6H2O;Photoreform;Water / methanol;(3: 1 v/v);CH3OH;TRUE;CH3OH;hydrothermal synthesis;80;12;https://doi.org/10.1016/j.ijhydene.2013.01.028
Sr2Ta2O7;Bandgap (eV);52;4.6;300;500;350;30.2;0.5;NiO;Ni(NO3)2;Photocatalysis;Water;-;-;FALSE;-;hydrothermal synthesis;260;168;https://doi.org/10.1016/j.ijhydene.2008.12.074
Sr2Ta2O7;Bandgap (eV);3600;4.6;300;500;350;0.9;0.5;NiO;Ni(NO3)2;Photocatalysis;Water;-;-;FALSE;-;hydrothermal synthesis;1180;200;https://doi.org/10.1016/j.ijhydene.2008.12.074
KCa2Ta3O10;Bandgap (eV);0;3.44;400;1000;-;33.60;0.05;Pt;H2PtCl6·6H2O;Photoreform;Water / methanol;(4: 1 v/v);CH3OH;TRUE;CH3OH;solid-state reaction;1200;12;https://doi.org/10.1039/C8CY00930A
CNKCa2Ta3O10;Bandgap (eV);216;2.68;400;1000;-;20.69;0.05;Pt;H2PtCl6·6H2O;Photoreform;Water / methanol;(4: 1 v/v);CH3OH;TRUE;CH3OH;solid-state reaction;1200;12;https://doi.org/10.1039/C8CY00930A
SrTaO2N;Bandgap (eV);0.36;2.1;420;100;300;3.6;0.1;Pt;H2PtCl6·6H2O;Photocatalysis;Water / Na2SO3;-;-;FALSE;-;Polymerized-complex method;1050;10;https://doi.org/10.1039/D0QI00361A
Sr0.8La0.2Ta0.8Zr0.2O2N;Bandgap (eV);0.44;2.1;420;20;300;5.9;0.1;Pt;H2PtCl6·6H2O;Photocatalysis;Water / Na2SO3;-;-;FALSE;-;Polymerized-complex method;1050;10;https://doi.org/10.1039/D0QI00361A
Sr0.6La0.4Ta0.6Zr0.4O2N;Bandgap (eV);2.60;2.2;420;20;300;8.2;0.1;Pt;H2PtCl6·6H2O;Photocatalysis;Water / Na2SO3;-;-;FALSE;-;Polymerized-complex method;1050;10;https://doi.org/10.1039/D0QI00361A
Sr0.4La0.6Ta0.4Zr0.6O2N;Bandgap (eV);4.20;2.2;420;10;300;5.5;0.1;Pt;H2PtCl6·6H2O;Photocatalysis;Water / Na2SO3;-;-;FALSE;-;Polymerized-complex method;1050;10;https://doi.org/10.1039/D0QI00361A
CaBi2Ta2O9;Bandgap (eV);0.62;3.09;400;1500;300;-;0.05;Pt;H2PtCl6·6H2O;Photoreform;Water / TEOA;(9 : 1 v/v);C6H15NO3;TRUE;C6H15NO3;Molten salt method;900;3;https://doi.org/10.1016/j.apsusc.2023.158596
LaNi0.9Cu0.1O3;Bandgap (eV);574;3.6;400;-;125;-;0.1;FALSE;-;Photoreform;Water / formaldehyde;(7 : 1 v/v);HCHO;TRUE;HCHO;Citric-acid assisted co-precipitation;-;-;https://doi.org/10.1016/j.ijhydene.2010.08.140
LaNi0.9Cu0.1O3;Bandgap (eV);574;2.69;400;-;125;-;0.1;FALSE;-;Photoreform;Water / formaldehyde;(7 : 1 v/v);HCHO;TRUE;HCHO;Citric-acid assisted co-precipitation;300;2;https://doi.org/10.1016/j.ijhydene.2010.08.140
LaNi0.6Cu0.4O3;Bandgap (eV);1180;2.51;400;-;125;-;0.1;FALSE;-;Photoreform;Water / formaldehyde;(7 : 1 v/v);HCHO;TRUE;HCHO;Citric-acid assisted co-precipitation;200;2;https://doi.org/10.1016/j.ijhydene.2010.08.140
LaNi0.6Cu0.4O3;Bandgap (eV);1180;2.54;400;-;125;-;0.1;FALSE;-;Photoreform;Water / formaldehyde;(7 : 1 v/v);HCHO;TRUE;HCHO;Citric-acid assisted co-precipitation;250;2;https://doi.org/10.1016/j.ijhydene.2010.08.140
LaNi0.5Cu0.5O3;Bandgap (eV);1166;2.47;400;-;125;-;0.1;FALSE;-;Photoreform;Water / formaldehyde;(7 : 1 v/v);HCHO;TRUE;HCHO;Citric-acid assisted co-precipitation;200;2;https://doi.org/10.1016/j.ijhydene.2010.08.140
AgTaO3;Bandgap (eV);45;3.44;254;20;-;3;0.2;FALSE;-;Photocatalysis;Water / Na2SO3;-;-;FALSE;-;solid-state reaction;900;24;https://doi.org/10.1016/j.ijhydene.2020.01.242
AgAgTaO3;Bandgap (eV);15;3.41;254;20;-;2;0.2;Ag;AgNO3;Photocatalysis;Water / Na2SO3;-;-;FALSE;-;solid-state reaction;900;24;https://doi.org/10.1016/j.ijhydene.2020.01.242
AgAgTaO3;Bandgap (eV);512;3.40;254;20;-;2;0.2;Ag;AgNO3;Photocatalysis;Water / Na2SO3;-;-;FALSE;-;solid-state reaction;900;24;https://doi.org/10.1016/j.ijhydene.2020.01.242
AgAgTaO3;Bandgap (eV);492;3.38;254;20;-;2;0.2;Ag;AgNO3;Photocatalysis;Water / Na2SO3;-;-;FALSE;-;solid-state reaction;900;24;https://doi.org/10.1016/j.ijhydene.2020.01.242
CuAgTaO3;Bandgap (eV);258;3.42;254;20;-;2;0.2;Cu;Cu(CH3COO)2;Photocatalysis;Water / Na2SO3;-;-;FALSE;-;solid-state reaction;900;24;https://doi.org/10.1016/j.ijhydene.2020.01.242
CuAgTaO3;Bandgap (eV);1360;3.42;254;20;-;2;0.2;Cu;Cu(CH3COO)2;Photocatalysis;Water / Na2SO3;-;-;FALSE;-;solid-state reaction;900;24;https://doi.org/10.1016/j.ijhydene.2020.01.242
CuAgTaO3;Bandgap (eV);223;3.41;254;20;-;2;0.2;Cu;Cu(CH3COO)2;Photocatalysis;Water / Na2SO3;-;-;FALSE;-;solid-state reaction;900;24;https://doi.org/10.1016/j.ijhydene.2020.01.242
(C2H6N5)BiI5;Bandgap (eV);0.6;1.77;400;150;-;-;0.01;FALSE;-;Photocatalysis;Water;-;-;FALSE;-;hybrid organic-inorganic synthesis;-;-;https://doi.org/10.1007/s12274-023-6254-1
(C2H6N5)BiI4;Bandgap (eV);1.16;2.09;400;150;-;-;0.01;FALSE;-;Photocatalysis;Water;-;-;FALSE;-;hybrid organic-inorganic synthesis;-;-;https://doi.org/10.1007/s12274-023-6254-1
(C5H9N2)BiI4;Bandgap (eV);0.4;2.13;400;150;-;-;0.01;FALSE;-;Photocatalysis;Water;-;-;FALSE;-;hybrid organic-inorganic synthesis;-;-;https://doi.org/10.1007/s12274-023-6254-1
NiTiO3;Bandgap (eV);586;2.24;400;38.94;13.6;-;0.25;FALSE;-;Photoreform;Water / methanol;(9 : 1 v/v);CH3OH;TRUE;CH3OH;Sol-gel;600;-;https://doi.org/10.3390/en17153704 
Ni0.99Co0.01TiO3;Bandgap (eV);510;2.23;400;36.73;13.6;-;0.25;Co;Co(NO3)2·6H2O;Photoreform;Water / methanol;(9 : 1 v/v);CH3OH;TRUE;CH3OH;Sol-gel;600;-;https://doi.org/10.3390/en17153704 
Ni0.97Co0.03TiO3;Bandgap (eV);572;2.22;400;36.24;13.6;-;0.25;Co;Co(NO3)2·6H2O;Photoreform;Water / methanol;(9 : 1 v/v);CH3OH;TRUE;CH3OH;Sol-gel;600;-;https://doi.org/10.3390/en17153704 
Ni0.95Co0.05TiO3;Bandgap (eV);710;2.16;400;36.79;13.6;-;0.25;Co;Co(NO3)2·6H2O;Photoreform;Water / methanol;(9 : 1 v/v);CH3OH;TRUE;CH3OH;Sol-gel;600;-;https://doi.org/10.3390/en17153704 
Ni0.90Co0.10TiO3;Bandgap (eV);940;2.23;400;42.13;13.6;-;0.25;Co;Co(NO3)2·6H2O;Photoreform;Water / methanol;(9 : 1 v/v);CH3OH;TRUE;CH3OH;Sol-gel;600;-;https://doi.org/10.3390/en17153704 
LiTaO3;Bandgap (eV);7100;5.12;400;8.18;450;-;0.01;FALSE;-;Photoreform;Water / Formic Acid;(38:12 v/v);HCOOH;TRUE;HCOOH;Solvothermal synthesis;200;15;https://doi.org/10.1002/aoc.6207
AgLiTaO3;Bandgap (eV);2400;4.92;400;7.92;450;-;0.01;FALSE;-;Photoreform;Water / Formic Acid;(38:12 v/v);HCOOH;TRUE;HCOOH;Solvothermal synthesis;200;15;https://doi.org/10.1002/aoc.6207
NLiTaO3;Bandgap (eV);1230;4.82;400;6.20;450;-;0.01;FALSE;-;Photoreform;Water / Formic Acid;(38:12 v/v);HCOOH;TRUE;HCOOH;Solvothermal synthesis;200;15;https://doi.org/10.1002/aoc.6207
Sr2TiO4;Bandgap (eV);0;3.5;400;400;500;-;0.1;Pt;H2PtCl6·6H2O;Photocatalysis;Water / Na2SO3;-;-;FALSE;-;solid-state reaction;1300;40;https://doi.org/10.1021/acs.inorgchem.5b01042
Sr1.95La0.05Ti0.95Cr0.05O4;Bandgap (eV);0;2.0;400;400;500;-;0.1;Pt;H2PtCl6·6H2O;Photocatalysis;Water / Na2SO3;-;-;FALSE;-;solid-state reaction;1300;40;https://doi.org/10.1021/acs.inorgchem.5b01042
Sr1.9La0.1Ti0.9Cr0.1O4;Bandgap (eV);0;1.89;400;400;500;-;0.1;Pt;H2PtCl6·6H2O;Photocatalysis;Water / Na2SO3;-;-;FALSE;-;solid-state reaction;1300;40;https://doi.org/10.1021/acs.inorgchem.5b01042
CaTaO2N;Bandgap (eV);26;2.43;420;400;300;-;0.05;Pt;H2PtCl6·6H2O;Photoreform;Water / methanol;(4: 1 v/v);CH3OH;TRUE;CH3OH;Thermal nitridation (ammonolysis);900;15;https://doi.org/10.1016/j.cej.2021.134041
Ta3N5;Bandgap (eV);48;2.07;420;400;300;-;0.05;Pt;H2PtCl6·6H2O;Photoreform;Water / methanol;(4: 1 v/v);CH3OH;TRUE;CH3OH;Thermal nitridation (ammonolysis);900;15;https://doi.org/10.1016/j.cej.2021.134041
Ta3N5CaTaO2N;Bandgap (eV);104;2.07;420;400;300;-;0.05;Pt;H2PtCl6·6H2O;Photoreform;Water / methanol;(4: 1 v/v);CH3OH;TRUE;CH3OH;Thermal nitridation (ammonolysis);900;3;https://doi.org/10.1016/j.cej.2021.134041
Ta3N5BiCaTaO2N;Bandgap (eV);292;2.07;420;400;300;13.43;0.05;Pt;H2PtCl6·6H2O;Photoreform;Water / methanol;(4: 1 v/v);CH3OH;TRUE;CH3OH;Thermal nitridation (ammonolysis);1000;3;https://doi.org/10.1016/j.cej.2021.134041
SrTiO3;Bandgap (eV);838.4;3.29;400;128.5;300;23.93;0.01;Pt;H2PtCl6·6H2O;Photoreform;Water / methanol;(9 : 1 v/v);CH3OH;TRUE;CH3OH;Electrospinning;750;3;https://doi.org/10.1016/j.nanoen.2024.109745
BaTiO3;Bandgap (eV);179.6;3.27;400;118.8;300;-;0.01;Pt;H2PtCl6·6H2O;Photoreform;Water / methanol;(9 : 1 v/v);CH3OH;TRUE;CH3OH;solid-state reaction;800;10;https://doi.org/10.1016/j.nanoen.2024.109745
SrTiO3BaTiO3;Bandgap (eV);1950.2;3.27;400;129.8;300;12.00;0.01;Pt;H2PtCl6·6H2O;Photoreform;Water / methanol;(9 : 1 v/v);CH3OH;TRUE;CH3OH;Electrospinning;750;3;https://doi.org/10.1016/j.nanoen.2024.109745
KNb0.99Eu0.01O3;Bandgap (eV);669;3.14;400;21;900;6;0.1;FALSE;-;Photocatalysis;Na2SO4 / NaOH;-;-;FALSE;-;Nitrate combustion;700;6;https://doi.org/10.1016/j.jphotochem.2024.116094
La2NiO4;Bandgap (eV);675;1.31;400;84;900;10;0.1;FALSE;-;Photocatalysis;Na2SO4 / NaOH;-;-;FALSE;-;Citrate sol-gel;950;-;https://doi.org/10.1016/j.jphotochem.2024.116094
LaNi0.7Cu0.3O3;Bandgap (eV);30000;3.7;400;-;125;-;0.1;FALSE;-;Photoreform;Water / formaldehyde;(7 : 1 v/v);HCHO;TRUE;HCHO;Sol-gel;800;5;https://doi.org/10.1016/j.ijhydene.2010.03.090
LaNi0.7Cu0.3O3;Bandgap (eV);340000;2.7;400;-;125;-;0.1;FALSE;-;Photoreform;Water / formaldehyde;(7 : 1 v/v);HCHO;TRUE;HCHO;Sol-gel + H2 reduction;800;5;https://doi.org/10.1016/j.ijhydene.2010.03.090
LaNi0.7Cu0.3O3;Bandgap (eV);583000;2.8;400;-;125;-;0.1;FALSE;-;Photoreform;Water / formaldehyde;(7 : 1 v/v);HCHO;TRUE;HCHO;Sol-gel + H2 reduction;800;5;https://doi.org/10.1016/j.ijhydene.2010.03.090
LaNi0.7Cu0.3O3;Bandgap (eV);160000;2.8;400;-;125;-;0.1;FALSE;-;Photoreform;Water / formaldehyde;(7 : 1 v/v);HCHO;TRUE;HCHO;Sol-gel + H2 reduction;800;5;https://doi.org/10.1016/j.ijhydene.2010.03.090
Sr2TiO4;Bandgap (eV);195000;3.32;380;200;300;4.43;0.05;Pt;H2PtCl6·6H2O;Photocatalysis;Water / Na2S / Na2SO3;-;-;FALSE;;Sol-gel;1000;10;https://doi.org/10.1016/j.mtener.2021.100896
Sr2TiO3.99F0.01;Bandgap (eV);224000;3.28;380;300;300;1.64;0.05;Pt;H2PtCl6·6H2O;Photocatalysis;Water / Na2S / Na2SO3;-;-;FALSE;-;Sol-gel;1000;10;https://doi.org/10.1016/j.mtener.2021.100896
SrTiO3.97F0.03;Bandgap (eV);282000;3.20;380;350;300;2.07;0.05;Pt;H2PtCl6·6H2O;Photocatalysis;Water / Na2S / Na2SO3;-;-;FALSE;-;Sol-gel;1000;10;https://doi.org/10.1016/j.mtener.2021.100896
Sr2TiO3.95F0.05;Bandgap (eV);150000;3.21;380;1000;300;1.16;0.05;Pt;H2PtCl6·6H2O;Photocatalysis;Water / Na2S / Na2SO3;-;-;FALSE;-;Sol-gel;1000;10;https://doi.org/10.1016/j.mtener.2021.100896
SrTiO3.9F0.1;Bandgap (eV);78000;3.22;380;1000;300;1.14;0.05;Pt;H2PtCl6·6H2O;Photocatalysis;Water / Na2S / Na2SO3;-;-;FALSE;-;Sol-gel;1000;10;https://doi.org/10.1016/j.mtener.2021.100896
LaMnO3;Bandgap (eV);103;1.76;400;300;-;26;0.1;FALSE;-;Photocatalysis;Water;-;-;FALSE;-;Sol-gel;600;4;https://doi.org/10.1016/j.jpcs.2019.109189
LaCoO3;Bandgap (eV);44;1.62;400;200;-;16;0.1;FALSE;-;Photocatalysis;Water;-;-;FALSE;-;Sol-gel;600;4;https://doi.org/10.1016/j.jpcs.2019.109189
LaFeO3;Bandgap (eV);17;2.39;400;2000;-;19;0.1;FALSE;-;Photocatalysis;Water;-;-;FALSE;-;Sol-gel;600;4;https://doi.org/10.1016/j.jpcs.2019.109189
LaMnO3;Bandgap (eV);23;1.82;400;600;-;5;0.1;FALSE;-;Photocatalysis;Water;-;-;FALSE;-;solid-state reaction;1100;-;https://doi.org/10.1016/j.jpcs.2019.109189
LaCoO3;Bandgap (eV);28;1.75;400;600;-;11;0.1;FALSE;-;Photocatalysis;Water;-;-;FALSE;-;solid-state reaction;1100;-;https://doi.org/10.1016/j.jpcs.2019.109189
LaFeO3;Bandgap (eV);17;2.43;400;3000;-;2;0.1;FALSE;-;Photocatalysis;Water;-;-;FALSE;-;solid-state reaction;1200;-;https://doi.org/10.1016/j.jpcs.2019.109189
La2NiO4;Bandgap (eV);5.81;2.2;420;100;300;6.63;0.01;FALSE;-;Photoreform;Water / methanol;(4 : 1 v/v);CH3OH;TRUE;CH3OH;Citric-acid assisted co-precipitation;1000;6;https://doi.org/10.1021/acsaem.1c01716
La2NiO3C3N4;Bandgap (eV);312.8;2.2;420;100;300;72.24;0.01;FALSE;-;Photoreform;Water / methanol;(4 : 1 v/v);CH3OH;TRUE;CH3OH;Citric-acid assisted co-precipitation;400;2;https://doi.org/10.1021/acsaem.1c01716
La2NiO3C3N4;Bandgap (eV);175;2.2;420;100;300;97.04;0.01;FALSE;-;Photoreform;Water / methanol;(4 : 1 v/v);CH3OH;TRUE;CH3OH;Citric-acid assisted co-precipitation;400;2;https://doi.org/10.1021/acsaem.1c01716
SrTiO3;Bandgap (eV);0;3.3;400;5000;300;0.2;0.05;Pt;H2PtCl6·6H2O;Photoreform;Water / methanol;(9 : 1 v/v);CH3OH;TRUE;CH3OH;solid-state reaction;1200;24;https://doi.org/10.1016/j.jmst.2021.01.039
(SrTiO3)0.95(CaCr0.5Nb0.5O3)0.05;Bandgap (eV);0;2.2;400;1000;300;0.6;0.05;Pt;H2PtCl6·6H2O;Photoreform;Water / methanol;(9 : 1 v/v);CH3OH;TRUE;CH3OH;solid-state reaction;1200;24;https://doi.org/10.1016/j.jmst.2021.01.039
(SrTiO3)0.9(CaCr0.5Nb0.5O3)0.1;Bandgap (eV);115;2.3;400;500;300;2.5;0.05;Pt;H2PtCl6·6H2O;Photoreform;Water / methanol;(9 : 1 v/v);CH3OH;TRUE;CH3OH;solid-state reaction;1200;24;https://doi.org/10.1016/j.jmst.2021.01.039
(SrTiO3)0.85(CaCr0.5Nb0.5O3)0.15;Bandgap (eV);245;2.3;400;500;300;2.3;0.05;Pt;H2PtCl6·6H2O;Photoreform;Water / methanol;(9 : 1 v/v);CH3OH;TRUE;CH3OH;solid-state reaction;1200;24;https://doi.org/10.1016/j.jmst.2021.01.039
LaCoO3;Bandgap (eV);45;1.70;420;300;35;-;0.1;FALSE;-;Photoreform;Water / methanol;(19 : 1 v/v);CH3OH;TRUE;CH3OH;hydrothermal synthesis;850;3;https://doi.org/10.1016/j.enconman.2022.115787
LaCoO3C3N4;Bandgap (eV);80;1.70;420;300;35;-;0.1;FALSE;-;Photoreform;Water / methanol;(19 : 1 v/v);CH3OH;TRUE;CH3OH;hydrothermal synthesis;850;3;https://doi.org/10.1016/j.enconman.2022.115787
AgLaCoO3C3N4;Bandgap (eV);3160;1.70;420;300;35;-;0.1;Ag;Ag nanoparticles;Photoreform;Water / methanol;(19 : 1 v/v);CH3OH;TRUE;CH3OH;hydrothermal synthesis;850;3;https://doi.org/10.1016/j.enconman.2022.115787
LaFeO3;Bandgap (eV);0;2.6;400;125;-;4.7;0.15;FALSE;-;Photoreform;Water / formaldehyde;(7 : 1 v/v);HCHO;TRUE;HCHO;Citrate sol-gel;800;5;https://doi.org/10.1016/j.ijhydene.2015.07.166
LaFe0.8LaCu0.2;Bandgap (eV);18;2.4;400;125;-;5.3;0.15;Cu;Cu(NO3)2;Photoreform;Water / formaldehyde;(7 : 1 v/v);HCHO;TRUE;HCHO;Citrate sol-gel + H2 reduction;800;5;https://doi.org/10.1016/j.ijhydene.2015.07.166
LaFe0.8LaCu0.2;Bandgap (eV);139;2.2;400;125;-;4.2;0.15;Cu;Cu(NO3)2;Photoreform;Water / formaldehyde;(7 : 1 v/v);HCHO;TRUE;HCHO;Citrate sol-gel + H2 reduction;800;5;https://doi.org/10.1016/j.ijhydene.2015.07.166
LaFe0.8LaCu0.2;Bandgap (eV);343;2.2;400;125;-;7.3;0.15;Cu;Cu(NO3)2;Photoreform;Water / formaldehyde;(7 : 1 v/v);HCHO;TRUE;HCHO;Citrate sol-gel + H2 reduction;800;5;https://doi.org/10.1016/j.ijhydene.2015.07.166
LaFe0.8LaCu0.2;Bandgap (eV);128;2.2;400;125;-;5.7;0.15;Cu;Cu(NO3)2;Photoreform;Water / formaldehyde;(7 : 1 v/v);HCHO;TRUE;HCHO;Citrate sol-gel + H2 reduction;800;5;https://doi.org/10.1016/j.ijhydene.2015.07.166
LaFe0.8LaCu0.2;Bandgap (eV);109;2.3;400;125;-;5.5;0.15;Cu;Cu(NO3)2;Photoreform;Water / formaldehyde;(7 : 1 v/v);HCHO;TRUE;HCHO;Citrate sol-gel + H2 reduction;800;5;https://doi.org/10.1016/j.ijhydene.2015.07.166
LaFe0.8LaCu0.2;Bandgap (eV);55;2.5;400;125;-;5.0;0.15;Cu;Cu(NO3)2;Photoreform;Water / formaldehyde;(7 : 1 v/v);HCHO;TRUE;HCHO;Citrate sol-gel + H2 reduction;800;5;https://doi.org/10.1016/j.ijhydene.2015.07.166
La2CuO4;Bandgap (eV);60;1.8;400;125;-;5.7;0.15;FALSE;-;Photoreform;Water / formaldehyde;(7 : 1 v/v);HCHO;TRUE;HCHO;Citrate sol-gel;800;5;https://doi.org/10.1016/j.ijhydene.2015.07.166
SrTiO4;Bandgap (eV);85;3.32;400;270;300;6.72;0.1;FALSE;-;Photocatalysis;Water / Na2S / Na2SO3;-;-;FALSE;-;solid-state reaction;1000;10;https://doi.org/10.3390/hydrogen3040032
SrTi0.95Al0.05O4;Bandgap (eV);101;3.20;400;200;300;6.09;0.1;FALSE;-;Photocatalysis;Water / Na2S / Na2SO3;-;-;FALSE;-;solid-state reaction;1000;10;https://doi.org/10.3390/hydrogen3040032
Sr2Ti0.9Al0.1O4;Bandgap (eV);331;3.06;400;170;300;5.93;0.1;FALSE;-;Photocatalysis;Water / Na2S / Na2SO3;-;-;FALSE;-;solid-state reaction;1000;10;https://doi.org/10.3390/hydrogen3040032
Sr2Ti0.85Al0.15O4;Bandgap (eV);195;3.16;400;170;300;5.79;0.1;FALSE;-;Photocatalysis;Water / Na2S / Na2SO3;-;-;FALSE;-;solid-state reaction;1000;10;https://doi.org/10.3390/hydrogen3040032
BaTiO3;Bandgap (eV);3.30;2.97;400;158;300;1.58;0.06;Pt;H2PtCl6·6H2O;Photoreform;Water / TEOA;(3 : 1 v/v);C6H15NO3;TRUE;C6H15NO3;Sol-gel;1100;2;https://doi.org/10.1002/slct.202304550
BaTi0.995Ta0.005O3;Bandgap (eV);4.2;2.96;400;142;300;-;0.06;Pt;H2PtCl6·6H2O;Photoreform;Water / TEOA;(3 : 1 v/v);C6H15NO3;TRUE;C6H15NO3;Sol-gel;1100;2;https://doi.org/10.1002/slct.202304550
BaTi0.99Ta0.01O3;Bandgap (eV);6.2;-;400;-;300;-;0.06;Pt;H2PtCl6·6H2O;Photoreform;Water / TEOA;(3 : 1 v/v);C6H15NO3;TRUE;C6H15NO3;Sol-gel;1100;2;https://doi.org/10.1002/slct.202304550
BaTi0.9875Ta0.0125O3;Bandgap (eV);7.95;2.96;400;130;300;2.13;0.06;Pt;H2PtCl6·6H2O;Photoreform;Water / TEOA;(3 : 1 v/v);C6H15NO3;TRUE;C6H15NO3;Sol-gel;1100;2;https://doi.org/10.1002/slct.202304550
BaTi0.985Ta0.015O3;Bandgap (eV);7.0;-;400;-;300;-;0.06;Pt;H2PtCl6·6H2O;Photoreform;Water / TEOA;(3 : 1 v/v);C6H15NO3;TRUE;C6H15NO3;Sol-gel;1100;2;https://doi.org/10.1002/slct.202304550
BaTi0.98Ta0.02O3;Bandgap (eV);6.3;2.97;400;105;300;-;0.06;Pt;H2PtCl6·6H2O;Photoreform;Water / TEOA;(3 : 1 v/v);C6H15NO3;TRUE;C6H15NO3;Sol-gel;1100;2;https://doi.org/10.1002/slct.202304550
LaCrO3;Bandgap (eV);32.8;2.6;400;234;150;-;0.02;Pt;H2PtCl6·6H2O;Photoreform;Water / methanol;(9 : 1 v/v);CH3OH;TRUE;CH3OH;Combustion;800;4;https://doi.org/10.1021/acs.inorgchem.8b02364
PbTiO3;Bandgap (eV);71.4;2.8;400;176;150;-;0.02;Pt;H2PtCl6·6H2O;Photoreform;Water / methanol;(9 : 1 v/v);CH3OH;TRUE;CH3OH;Combustion;800;4;https://doi.org/10.1021/acs.inorgchem.8b02364
PbTiO3LaCrO3;Bandgap (eV);289.0;2.6;400;-;150;-;0.02;Pt;H2PtCl6·6H2O;Photoreform;Water / methanol;(9 : 1 v/v);CH3OH;TRUE;CH3OH;Combustion;800;4;https://doi.org/10.1021/acs.inorgchem.8b02364
PbTiO3LaCrO3;Bandgap (eV);343.57;2.6;400;176;150;-;0.02;Pt;H2PtCl6·6H2O;Photoreform;Water / methanol;(9 : 1 v/v);CH3OH;TRUE;CH3OH;Combustion;800;4;https://doi.org/10.1021/acs.inorgchem.8b02364
PbTiO3LaCrO3;Bandgap (eV);318;2.6;400;-;150;-;0.02;Pt;H2PtCl6·6H2O;Photoreform;Water / methanol;(9 : 1 v/v);CH3OH;TRUE;CH3OH;Combustion;800;4;https://doi.org/10.1021/acs.inorgchem.8b02364
PbTiO3LaCrO3;Bandgap (eV);245;2.6;400;-;150;-;0.02;Pt;H2PtCl6·6H2O;Photoreform;Water / methanol;(9 : 1 v/v);CH3OH;TRUE;CH3OH;Combustion;800;4;https://doi.org/10.1021/acs.inorgchem.8b02364
PbTiO3LaCrO3;Bandgap (eV);205;2.6;400;-;150;-;0.02;Pt;H2PtCl6·6H2O;Photoreform;Water / methanol;(9 : 1 v/v);CH3OH;TRUE;CH3OH;Combustion;800;4;https://doi.org/10.1021/acs.inorgchem.8b02364
CaSnO3;Bandgap (eV);274;4.30;365;2200;125;13.5;0.1;FALSE;-;Photoreform;Water / ethanol;(31 : 1 v/v);C2H5OH;TRUE;C2H5OH;hydrothermal synthesis;700;6;https://doi.org/10.1039/C6RA05614H
SrSnO3;Bandgap (eV);42;4.10;365;4000;125;16.9;0.1;FALSE;-;Photoreform;Water / ethanol;(31 : 1 v/v);C2H5OH;TRUE;C2H5OH;hydrothermal synthesis;700;6;https://doi.org/10.1039/C6RA05614H
BaSnO3;Bandgap (eV);24;3.12;365;300;125;5.9;0.1;FALSE;-;Photoreform;Water / ethanol;(31 : 1 v/v);C2H5OH;TRUE;C2H5OH;hydrothermal synthesis;700;6;https://doi.org/10.1039/C6RA05614H
SrTiO3;Bandgap (eV);120.1;3.29;400;150;300;25.82;0.01;FALSE;-;Photoreform;Water / methanol;(95 : 5 v/v);CH3OH;TRUE;CH3OH;Electrospinning;550;2;https://doi.org/10.1021/acsanm.4c01427
SrTiO3C3N4;Bandgap (eV);189.8;3.29;400;150;300;27.03;0.01;FALSE;-;Photoreform;Water / methanol;(95 : 5 v/v);CH3OH;TRUE;CH3OH;Electrospinning;550;2;https://doi.org/10.1021/acsanm.4c01427
SrTiO3ZnS;Bandgap (eV);1790;3.34;400;25;300;149.68;0.01;Zn;ZnS nanoparticles;Photoreform;Water / methanol;(95 : 5 v/v);CH3OH;TRUE;CH3OH;Electrospinning;550;2;https://doi.org/10.1021/acsanm.4c01427
SrTiO3;Bandgap (eV);2950;3.12;780;32;300;16.88;0.05;Pt;H2PtCl6·6H2O;Photoreform;Water / methanol;(11 : 3 v/v);CH3OH;TRUE;CH3OH;Solvothermal synthesis;180;24;https://doi.org/10.1016/j.jallcom.2019.152796
SrTiO3;Bandgap (eV);3980;3.11;780;97;300;20.07;0.05;Pt;H2PtCl6·6H2O;Photoreform;Water / methanol;(11 : 3 v/v);CH3OH;TRUE;CH3OH;Solvothermal synthesis;180;24;https://doi.org/10.1016/j.jallcom.2019.152796
SrTiO3;Bandgap (eV);7680;3.08;780;390;300;70.28;0.05;Pt;H2PtCl6·6H2O;Photoreform;Water / methanol;(11 : 3 v/v);CH3OH;TRUE;CH3OH;Solvothermal synthesis;180;24;https://doi.org/10.1016/j.jallcom.2019.152796
SrTiO3;Bandgap (eV);8210;3.08;780;530;300;106.59;0.05;Pt;H2PtCl6·6H2O;Photoreform;Water / methanol;(11 : 3 v/v);CH3OH;TRUE;CH3OH;Solvothermal synthesis;180;24;https://doi.org/10.1016/j.jallcom.2019.152796
SrTiO3;Bandgap (eV);6360;3.06;780;1500;300;115.86;0.05;Pt;H2PtCl6·6H2O;Photoreform;Water / methanol;(11 : 3 v/v);CH3OH;TRUE;CH3OH;Solvothermal synthesis;180;24;https://doi.org/10.1016/j.jallcom.2019.152796
SrTiO3;Bandgap (eV);7290;3.04;780;2000;300;131.87;0.05;Pt;H2PtCl6·6H2O;Photoreform;Water / methanol;(11 : 3 v/v);CH3OH;TRUE;CH3OH;Solvothermal synthesis;180;24;https://doi.org/10.1016/j.jallcom.2019.152796
LaTaON2;Bandgap (eV);36600;1.95;420;320;300;12.3;0.1;Pt;H2PtCl6·6H2O;Photoreform;Water / methanol;(9 : 1 v/v);CH3OH;TRUE;CH3OH;NH3-assisted flux method;950;10;https://doi.org/10.1039/C7CP03714G
PrTaON2;Bandgap (eV);52400;1.97;420;125;300;9.4;0.1;Pt;H2PtCl6·6H2O;Photoreform;Water / methanol;(9 : 1 v/v);CH3OH;TRUE;CH3OH;NH3-assisted flux method;1000;10;https://doi.org/10.1039/C7CP03714G
Na2Ca2Nb4O13;Bandgap (eV);1355;3.3;300;30000;1000;4.6;0.15;Pt;H2PtCl6·6H2O;Photoreform;Water / methanol;(4 : 1 v/v);CH3OH;TRUE;CH3OH;Molten salt method;1100;10;https://doi.org/10.1111/jace.12122
Na2Ca2Nb4O13;Bandgap (eV);835;3.3;300;30000;1000;3.9;0.15;Pt;H2PtCl6·6H2O;Photoreform;Water / methanol;(4 : 1 v/v);CH3OH;TRUE;CH3OH;Molten salt method;1100;10;https://doi.org/10.1111/jace.12122
Na2Ca2Nb4O13;Bandgap (eV);230;3.3;300;30000;1000;1.6;0.15;Pt;H2PtCl6·6H2O;Photoreform;Water / methanol;(4 : 1 v/v);CH3OH;TRUE;CH3OH;Molten salt method;1100;10;https://doi.org/10.1111/jace.12122
Na2Ca2Nb4O13;Bandgap (eV);447;3.3;300;30000;1000;0.36;0.15;Pt;H2PtCl6·6H2O;Photoreform;Water / methanol;(4 : 1 v/v);CH3OH;TRUE;CH3OH;Molten salt method;1100;10;https://doi.org/10.1111/jace.12122
Na0.5La0.5TiO3;Bandgap (eV);0;3.19;420;400;300;-;0.3;Pt;H2PtCl6·6H2O;Photoreform;Water / methanol;(4.4 : 1 v/v);CH3OH;TRUE;CH3OH;hydrothermal synthesis;180;48;https://doi.org/10.1002/chem.201003755
(Na0.5La0.5TiO3)1.00(LaCrO3)0.08(NaLaTi-0.08Cr);Bandgap (eV);8200;2.25;420;400;300;-;0.3;Pt;H2PtCl6·6H2O;Photoreform;Water / methanol;(4 .4: 1 v/v);CH3OH;TRUE;CH3OH;hydrothermal synthesis;180;48;https://doi.org/10.1002/chem.201003755
HCa2Nb3O10;Bandgap (eV);550;3.50;220;700;125;-;0.027;FALSE;-;Photoreform;Water / methanol;(99 : 1 v/v);CH3OH;TRUE;CH3OH;Proton exchange;-;-;https://doi.org/10.3390/catal13030614
HSr2Nb3O10;Bandgap (eV);650;3.26;220;350;125;-;0.027;Pt;H2PtCl6·6H2O;Photoreform;Water / methanol;(99 : 1 v/v);CH3OH;TRUE;CH3OH;Proton exchange;-;-;https://doi.org/10.3390/catal13030614
