Repository: bernardoaraldi94-blip/databricks-ml_perovskites

# databricks-ml_perovskites
Repository for data analysis and machine learning essays of perovskites for hydrogen generation.

File: composition_dataset_db_ml.csv (part 4 of 4)
compound,hydrogen_production_rate,hydrogen_production_rate_uom,bandgap_energy,bandgap_energy_uom,incident_light_cut_off,incident_light_cut_off_uom,particle_size,particle_size_uom,radiation_source_intensity,radiation_source_intensity_uom,specific_surface_area,specific_surface_area_uom,catalyst_amount,catalyst_amount_uom,co_catalyst,co_catalyst_type,reaction_type,reaction_solution,reaction_solution_concentration,carbon_source,sacrificial_agent,sacrificial_agent_source,preparation_method,calcination_temperature,calcination_temperature_uom,calcination_time,calcination_time_uom,doi_reference,Sr,Ti,O,La,Ni,Cu,K,Na,Ta,N,Ba,Fe,Nb,Bi,Br,Cd,S,H,Pb,Sn,Ag,Ca,Cr,Mn,Au,Pd,Pt,B,Mo,C,Pr,Y,Eu,Mg,Tb,In,Ru,Co,Li,Nd,Sm,Gd,Cs,W,Zr,Hf,Ce,V,P,Rh,Yb,Cl,Zn
SrTiO3,7290.0,𝜇mol.g-1.h-1,3.04,eV,780,nm,2000.0,nm,300.0,W,131.87,m2.g-1,0.05,g,Pt,H2PtCl6·6H2O,photoreform,Water / methanol,(11 : 3 v/v),CH3OH,True,CH3OH,Solvothermal synthesis,180.0,°C,24.0,h,https://doi.org/10.1016/j.jallcom.2019.152796,1.0,1.0,3.0,0.0,0.0,0.0,0.0,0.0,0.0,0.0,0.0,0.0,0.0,0.0,0.0,0.0,0.0,0.0,0.0,0.0,0.0,0.0,0.0,0.0,0.0,0.0,0.0,0.0,0.0,0.0,0.0,0.0,0.0,0.0,0.0,0.0,0.0,0.0,0.0,0.0,0.0,0.0,0.0,0.0,0.0,0.0,0.0,0.0,0.0,0.0,0.0,0.0,0.0
LaTaON2,36600.0,𝜇mol.g-1.h-1,1.95,eV,420,nm,320.0,nm,300.0,W,12.3,m2.g-1,0.1,g,Pt,H2PtCl6·6H2O,photoreform,Water / methanol,(9 : 1 v/v),CH3OH,True,CH3OH,NH3-assisted flux method,950.0,°C,10.0,h,https://doi.org/10.1039/C7CP03714G,0.0,0.0,1.0,1.0,0.0,0.0,0.0,0.0,1.0,2.0,0.0,0.0,0.0,0.0,0.0,0.0,0.0,0.0,0.0,0.0,0.0,0.0,0.0,0.0,0.0,0.0,0.0,0.0,0.0,0.0,0.0,0.0,0.0,0.0,0.0,0.0,0.0,0.0,0.0,0.0,0.0,0.0,0.0,0.0,0.0,0.0,0.0,0.0,0.0,0.0,0.0,0.0,0.0
PrTaON2,52400.0,𝜇mol.g-1.h-1,1.97,eV,420,nm,125.0,nm,300.0,W,9.4,m2.g-1,0.1,g,Pt,H2PtCl6·6H2O,photoreform,Water / methanol,(9 : 1 v/v),CH3OH,True,CH3OH,NH3-assisted flux method,1000.0,°C,10.0,h,https://doi.org/10.1039/C7CP03714G,0.0,0.0,1.0,0.0,0.0,0.0,0.0,0.0,1.0,2.0,0.0,0.0,0.0,0.0,0.0,0.0,0.0,0.0,0.0,0.0,0.0,0.0,0.0,0.0,0.0,0.0,0.0,0.0,0.0,0.0,1.0,0.0,0.0,0.0,0.0,0.0,0.0,0.0,0.0,0.0,0.0,0.0,0.0,0.0,0.0,0.0,0.0,0.0,0.0,0.0,0.0,0.0,0.0
Na2Ca2Nb4O13,1355.0,𝜇mol.g-1.h-1,3.3,eV,300,nm,30000.0,nm,1000.0,W,4.6,m2.g-1,0.15,g,Pt,H2PtCl6·6H2O,photoreform,Water / methanol,(4 : 1 v/v),CH3OH,True,CH3OH,Molten salt method,1100.0,°C,10.0,h,https://doi.org/10.1111/jace.12122,0.0,0.0,13.0,0.0,0.0,0.0,0.0,2.0,0.0,0.0,0.0,0.0,4.0,0.0,0.0,0.0,0.0,0.0,0.0,0.0,0.0,2.0,0.0,0.0,0.0,0.0,0.0,0.0,0.0,0.0,0.0,0.0,0.0,0.0,0.0,0.0,0.0,0.0,0.0,0.0,0.0,0.0,0.0,0.0,0.0,0.0,0.0,0.0,0.0,0.0,0.0,0.0,0.0
Na2Ca2Nb4O13,835.0,𝜇mol.g-1.h-1,3.3,eV,300,nm,30000.0,nm,1000.0,W,3.9,m2.g-1,0.15,g,Pt,H2PtCl6·6H2O,photoreform,Water / methanol,(4 : 1 v/v),CH3OH,True,CH3OH,Molten salt method,1100.0,°C,10.0,h,https://doi.org/10.1111/jace.12122,0.0,0.0,13.0,0.0,0.0,0.0,0.0,2.0,0.0,0.0,0.0,0.0,4.0,0.0,0.0,0.0,0.0,0.0,0.0,0.0,0.0,2.0,0.0,0.0,0.0,0.0,0.0,0.0,0.0,0.0,0.0,0.0,0.0,0.0,0.0,0.0,0.0,0.0,0.0,0.0,0.0,0.0,0.0,0.0,0.0,0.0,0.0,0.0,0.0,0.0,0.0,0.0,0.0
Na2Ca2Nb4O13,230.0,𝜇mol.g-1.h-1,3.3,eV,300,nm,30000.0,nm,1000.0,W,1.6,m2.g-1,0.15,g,Pt,H2PtCl6·6H2O,photoreform,Water / methanol,(4 : 1 v/v),CH3OH,True,CH3OH,Molten salt method,1100.0,°C,10.0,h,https://doi.org/10.1111/jace.12122,0.0,0.0,13.0,0.0,0.0,0.0,0.0,2.0,0.0,0.0,0.0,0.0,4.0,0.0,0.0,0.0,0.0,0.0,0.0,0.0,0.0,2.0,0.0,0.0,0.0,0.0,0.0,0.0,0.0,0.0,0.0,0.0,0.0,0.0,0.0,0.0,0.0,0.0,0.0,0.0,0.0,0.0,0.0,0.0,0.0,0.0,0.0,0.0,0.0,0.0,0.0,0.0,0.0
Na2Ca2Nb4O13,447.0,𝜇mol.g-1.h-1,3.3,eV,300,nm,30000.0,nm,1000.0,W,0.36,m2.g-1,0.15,g,Pt,H2PtCl6·6H2O,photoreform,Water / methanol,(4 : 1 v/v),CH3OH,True,CH3OH,Molten salt method,1100.0,°C,10.0,h,https://doi.org/10.1111/jace.12122,0.0,0.0,13.0,0.0,0.0,0.0,0.0,2.0,0.0,0.0,0.0,0.0,4.0,0.0,0.0,0.0,0.0,0.0,0.0,0.0,0.0,2.0,0.0,0.0,0.0,0.0,0.0,0.0,0.0,0.0,0.0,0.0,0.0,0.0,0.0,0.0,0.0,0.0,0.0,0.0,0.0,0.0,0.0,0.0,0.0,0.0,0.0,0.0,0.0,0.0,0.0,0.0,0.0
Na0.5La0.5TiO3,0.0,𝜇mol.g-1.h-1,3.19,eV,420,nm,400.0,nm,300.0,W,,m2.g-1,0.3,g,Pt,H2PtCl6·6H2O,photoreform,Water / methanol,(4.4 : 1 v/v),CH3OH,True,CH3OH,hydrothermal synthesis,180.0,°C,48.0,h,https://doi.org/10.1002/chem.201003755,0.0,1.0,3.0,0.5,0.0,0.0,0.0,0.5,0.0,0.0,0.0,0.0,0.0,0.0,0.0,0.0,0.0,0.0,0.0,0.0,0.0,0.0,0.0,0.0,0.0,0.0,0.0,0.0,0.0,0.0,0.0,0.0,0.0,0.0,0.0,0.0,0.0,0.0,0.0,0.0,0.0,0.0,0.0,0.0,0.0,0.0,0.0,0.0,0.0,0.0,0.0,0.0,0.0
(Na0.5La0.5TiO3)1.00(LaCrO3)0.08(NaLaTi-0.08Cr),8200.0,𝜇mol.g-1.h-1,2.25,eV,420,nm,400.0,nm,300.0,W,,m2.g-1,0.3,g,Pt,H2PtCl6·6H2O,photoreform,Water / methanol,(4 .4: 1 v/v),CH3OH,True,CH3OH,hydrothermal synthesis,180.0,°C,48.0,h,https://doi.org/10.1002/chem.201003755,0.0,0.92,3.24,1.58,0.0,0.0,0.0,1.5,0.0,0.0,0.0,0.0,0.0,0.0,0.0,0.0,0.0,0.0,0.0,0.0,0.0,0.0,1.08,0.0,0.0,0.0,0.0,0.0,0.0,0.0,0.0,0.0,0.0,0.0,0.0,0.0,0.0,0.0,0.0,0.0,0.0,0.0,0.0,0.0,0.0,0.0,0.0,0.0,0.0,0.0,0.0,0.0,0.0
HCa2Nb3O10,550.0,𝜇mol.g-1.h-1,3.5,eV,220,nm,700.0,nm,125.0,W,,m2.g-1,0.027,g,false,-,photoreform,Water / methanol,(99 : 1 v/v),CH3OH,True,CH3OH,Proton exchange,,°C,,h,https://doi.org/10.3390/catal13030614,0.0,0.0,10.0,0.0,0.0,0.0,0.0,0.0,0.0,0.0,0.0,0.0,3.0,0.0,0.0,0.0,0.0,1.0,0.0,0.0,0.0,2.0,0.0,0.0,0.0,0.0,0.0,0.0,0.0,0.0,0.0,0.0,0.0,0.0,0.0,0.0,0.0,0.0,0.0,0.0,0.0,0.0,0.0,0.0,0.0,0.0,0.0,0.0,0.0,0.0,0.0,0.0,0.0
HSr2Nb3O10,650.0,𝜇mol.g-1.h-1,3.26,eV,220,nm,350.0,nm,125.0,W,,m2.g-1,0.027,g,Pt,H2PtCl6·6H2O,photoreform,Water / methanol,(99 : 1 v/v),CH3OH,True,CH3OH,Proton exchange,,°C,,h,https://doi.org/10.3390/catal13030614,2.0,0.0,10.0,0.0,0.0,0.0,0.0,0.0,0.0,0.0,0.0,0.0,3.0,0.0,0.0,0.0,0.0,1.0,0.0,0.0,0.0,0.0,0.0,0.0,0.0,0.0,0.0,0.0,0.0,0.0,0.0,0.0,0.0,0.0,0.0,0.0,0.0,0.0,0.0,0.0,0.0,0.0,0.0,0.0,0.0,0.0,0.0,0.0,0.0,0.0,0.0,0.0,0.0
HCa2Nb3O10,800.0,𝜇mol.g-1.h-1,3.5,eV,220,nm,700.0,nm,125.0,W,,m2.g-1,0.027,g,Pt,H2PtCl6·6H2O,photoreform,Water / methanol,(99 : 1 v/v),CH3OH,True,CH3OH,Exfoliation + filtration,,°C,,h,https://doi.org/10.3390/catal13030614,0.0,0.0,10.0,0.0,0.0,0.0,0.0,0.0,0.0,0.0,0.0,0.0,3.0,0.0,0.0,0.0,0.0,1.0,0.0,0.0,0.0,2.0,0.0,0.0,0.0,0.0,0.0,0.0,0.0,0.0,0.0,0.0,0.0,0.0,0.0,0.0,0.0,0.0,0.0,0.0,0.0,0.0,0.0,0.0,0.0,0.0,0.0,0.0,0.0,0.0,0.0,0.0,0.0
HCa2Nb3O10,650.0,𝜇mol.g-1.h-1,3.5,eV,220,nm,700.0,nm,125.0,W,,m2.g-1,0.027,g,Pt,H2PtCl6·6H2O,photoreform,Water / methanol,(99 : 1 v/v),CH3OH,True,CH3OH,Exfoliation + acid restacking,,°C,,h,https://doi.org/10.3390/catal13030614,0.0,0.0,10.0,0.0,0.0,0.0,0.0,0.0,0.0,0.0,0.0,0.0,3.0,0.0,0.0,0.0,0.0,1.0,0.0,0.0,0.0,2.0,0.0,0.0,0.0,0.0,0.0,0.0,0.0,0.0,0.0,0.0,0.0,0.0,0.0,0.0,0.0,0.0,0.0,0.0,0.0,0.0,0.0,0.0,0.0,0.0,0.0,0.0,0.0,0.0,0.0,0.0,0.0
HSr2Nb3O10,400.0,𝜇mol.g-1.h-1,3.26,eV,220,nm,350.0,nm,125.0,W,,m2.g-1,0.027,g,false,-,photoreform,Water / methanol,(99 : 1 v/v),CH3OH,True,CH3OH,Proton exchange,,°C,,h,https://doi.org/10.3390/catal13030614,2.0,0.0,10.0,0.0,0.0,0.0,0.0,0.0,0.0,0.0,0.0,0.0,3.0,0.0,0.0,0.0,0.0,1.0,0.0,0.0,0.0,0.0,0.0,0.0,0.0,0.0,0.0,0.0,0.0,0.0,0.0,0.0,0.0,0.0,0.0,0.0,0.0,0.0,0.0,0.0,0.0,0.0,0.0,0.0,0.0,0.0,0.0,0.0,0.0,0.0,0.0,0.0,0.0
HSr2Nb3O10,500.0,𝜇mol.g-1.h-1,3.26,eV,220,nm,350.0,nm,125.0,W,,m2.g-1,0.027,g,Pt,H2PtCl6·6H2O,photoreform,Water / methanol,(99 : 1 v/v),CH3OH,True,CH3OH,Proton exchange,,°C,,h,https://doi.org/10.3390/catal13030614,2.0,0.0,10.0,0.0,0.0,0.0,0.0,0.0,0.0,0.0,0.0,0.0,3.0,0.0,0.0,0.0,0.0,1.0,0.0,0.0,0.0,0.0,0.0,0.0,0.0,0.0,0.0,0.0,0.0,0.0,0.0,0.0,0.0,0.0,0.0,0.0,0.0,0.0,0.0,0.0,0.0,0.0,0.0,0.0,0.0,0.0,0.0,0.0,0.0,0.0,0.0,0.0,0.0
HSr2Nb3O10,750.0,𝜇mol.g-1.h-1,3.26,eV,220,nm,350.0,nm,125.0,W,,m2.g-1,0.027,g,Pt,H2PtCl6·6H2O,photoreform,Water / methanol,(99 : 1 v/v),CH3OH,True,CH3OH,Exfoliation + filtration,,°C,,h,https://doi.org/10.3390/catal13030614,2.0,0.0,10.0,0.0,0.0,0.0,0.0,0.0,0.0,0.0,0.0,0.0,3.0,0.0,0.0,0.0,0.0,1.0,0.0,0.0,0.0,0.0,0.0,0.0,0.0,0.0,0.0,0.0,0.0,0.0,0.0,0.0,0.0,0.0,0.0,0.0,0.0,0.0,0.0,0.0,0.0,0.0,0.0,0.0,0.0,0.0,0.0,0.0,0.0,0.0,0.0,0.0,0.0
HSr2Nb3O10,400.0,𝜇mol.g-1.h-1,3.26,eV,220,nm,350.0,nm,125.0,W,,m2.g-1,0.027,g,Pt,H2PtCl6·6H2O,photoreform,Water / methanol,(99 : 1 v/v),CH3OH,True,CH3OH,Exfoliation + acid restacking,,°C,,h,https://doi.org/10.3390/catal13030614,2.0,0.0,10.0,0.0,0.0,0.0,0.0,0.0,0.0,0.0,0.0,0.0,3.0,0.0,0.0,0.0,0.0,1.0,0.0,0.0,0.0,0.0,0.0,0.0,0.0,0.0,0.0,0.0,0.0,0.0,0.0,0.0,0.0,0.0,0.0,0.0,0.0,0.0,0.0,0.0,0.0,0.0,0.0,0.0,0.0,0.0,0.0,0.0,0.0,0.0,0.0,0.0,0.0
BaNbO2NBa2NbO3N,21.0,𝜇mol.g-1.h-1,1.7,eV,400,nm,135.0,nm,500.0,W,8.2,m2.g-1,0.132,g,Pt,H2PtCl6·6H2O,photoreform,Water / methanol,(11:1 v/v),CH3OH,True,CH3OH,Electrospinning,900.0,°C,10.0,h,https://doi.org/10.1002/admi.202100813,0.0,0.0,5.0,0.0,0.0,0.0,0.0,0.0,0.0,2.0,3.0,0.0,2.0,0.0,0.0,0.0,0.0,0.0,0.0,0.0,0.0,0.0,0.0,0.0,0.0,0.0,0.0,0.0,0.0,0.0,0.0,0.0,0.0,0.0,0.0,0.0,0.0,0.0,0.0,0.0,0.0,0.0,0.0,0.0,0.0,0.0,0.0,0.0,0.0,0.0,0.0,0.0,0.0
BaNbO2NBa2NbO3N,15.0,𝜇mol.g-1.h-1,1.7,eV,400,nm,156.0,nm,500.0,W,7.1,m2.g-1,0.132,g,Pt,H2PtCl6·6H2O,photoreform,Water / methanol,(11:1 v/v),CH3OH,True,CH3OH,Electrospinning,900.0,°C,10.0,h,https://doi.org/10.1002/admi.202100813,0.0,0.0,5.0,0.0,0.0,0.0,0.0,0.0,0.0,2.0,3.0,0.0,2.0,0.0,0.0,0.0,0.0,0.0,0.0,0.0,0.0,0.0,0.0,0.0,0.0,0.0,0.0,0.0,0.0,0.0,0.0,0.0,0.0,0.0,0.0,0.0,0.0,0.0,0.0,0.0,0.0,0.0,0.0,0.0,0.0,0.0,0.0,0.0,0.0,0.0,0.0,0.0,0.0
BaNbO2NBa2NbO3N,17.0,𝜇mol.g-1.h-1,1.7,eV,400,nm,194.0,nm,500.0,W,7.0,m2.g-1,0.132,g,Pt,H2PtCl6·6H2O,photoreform,Water / methanol,(11:1 v/v),CH3OH,True,CH3OH,Electrospinning,900.0,°C,10.0,h,https://doi.org/10.1002/admi.202100813,0.0,0.0,5.0,0.0,0.0,0.0,0.0,0.0,0.0,2.0,3.0,0.0,2.0,0.0,0.0,0.0,0.0,0.0,0.0,0.0,0.0,0.0,0.0,0.0,0.0,0.0,0.0,0.0,0.0,0.0,0.0,0.0,0.0,0.0,0.0,0.0,0.0,0.0,0.0,0.0,0.0,0.0,0.0,0.0,0.0,0.0,0.0,0.0,0.0,0.0,0.0,0.0,0.0
BaNbO2NBa2NbO3N,21.2,𝜇mol.g-1.h-1,1.7,eV,400,nm,213.0,nm,500.0,W,6.9,m2.g-1,0.132,g,Pt,H2PtCl6·6H2O,photoreform,Water / methanol,(11:1 v/v),CH3OH,True,CH3OH,Electrospinning,900.0,°C,10.0,h,https://doi.org/10.1002/admi.202100813,0.0,0.0,5.0,0.0,0.0,0.0,0.0,0.0,0.0,2.0,3.0,0.0,2.0,0.0,0.0,0.0,0.0,0.0,0.0,0.0,0.0,0.0,0.0,0.0,0.0,0.0,0.0,0.0,0.0,0.0,0.0,0.0,0.0,0.0,0.0,0.0,0.0,0.0,0.0,0.0,0.0,0.0,0.0,0.0,0.0,0.0,0.0,0.0,0.0,0.0,0.0,0.0,0.0
H1.78Sr0.78Bi0.22Nb2O7,4831.6,𝜇mol.g-1.h-1,3.42,eV,400,nm,,nm,300.0,W,9.05,m2.g-1,0.05,g,false,-,photoreform,Water / methanol,(7 : 3 v/v),CH3OH,True,CH3OH,Exfoliation,1000.0,°C,3.0,h,https://doi.org/10.1016/S1872-2067(17)62953-X,0.78,0.0,7.0,0.0,0.0,0.0,0.0,0.0,0.0,0.0,0.0,0.0,2.0,0.22,0.0,0.0,0.0,1.78,0.0,0.0,0.0,0.0,0.0,0.0,0.0,0.0,0.0,0.0,0.0,0.0,0.0,0.0,0.0,0.0,0.0,0.0,0.0,0.0,0.0,0.0,0.0,0.0,0.0,0.0,0.0,0.0,0.0,0.0,0.0,0.0,0.0,0.0,0.0
NiCH3CH2NH2H1.78Sr0.78Bi0.22Nb2O7,7453.4,𝜇mol.g-1.h-1,3.26,eV,400,nm,,nm,300.0,W,7.84,m2.g-1,0.05,g,Ni,Ni(CH3COO)24H2O,photoreform,Water / methanol,(7 : 3 v/v),CH3OH,True,CH3OH,Exfoliation,1000.0,°C,3.0,h,https://doi.org/10.1016/S1872-2067(17)62953-X,0.78,0.0,7.0,0.0,1.0,0.0,0.0,0.0,0.0,1.0,0.0,0.0,2.0,0.22,0.0,0.0,0.0,8.78,0.0,0.0,0.0,0.0,0.0,0.0,0.0,0.0,0.0,0.0,0.0,2.0,0.0,0.0,0.0,0.0,0.0,0.0,0.0,0.0,0.0,0.0,0.0,0.0,0.0,0.0,0.0,0.0,0.0,0.0,0.0,0.0,0.0,0.0,0.0
NiCH3CH2NH2H1.78Sr0.78Bi0.22Nb2O7,6000.0,𝜇mol.g-1.h-1,3.09,eV,400,nm,,nm,300.0,W,8.03,m2.g-1,0.05,g,Ni,Ni(CH3COO)24H2O,photoreform,Water / methanol,(7 : 3 v/v),CH3OH,True,CH3OH,Exfoliation,1000.0,°C,3.0,h,https://doi.org/10.1016/S1872-2067(17)62953-X,0.78,0.0,7.0,0.0,1.0,0.0,0.0,0.0,0.0,1.0,0.0,0.0,2.0,0.22,0.0,0.0,0.0,8.78,0.0,0.0,0.0,0.0,0.0,0.0,0.0,0.0,0.0,0.0,0.0,2.0,0.0,0.0,0.0,0.0,0.0,0.0,0.0,0.0,0.0,0.0,0.0,0.0,0.0,0.0,0.0,0.0,0.0,0.0,0.0,0.0,0.0,0.0,0.0
CdS(C6H5CH2CH2NH3)2SnBr4,13.38,𝜇mol.g-1.h-1,2.37,eV,420,nm,20.0,nm,300.0,W,,m2.g-1,0.1,g,false,-,photoreform,Water / Lactic acid,(9 : 1 v/v),C3H6O3,True,C3H6O3,hydrothermal synthesis,120.0,°C,6.0,h,https://doi.org/10.1007/s10562-024-04666-2,0.0,0.0,0.0,0.0,0.0,0.0,0.0,0.0,0.0,2.0,0.0,0.0,0.0,0.0,4.0,1.0,1.0,24.0,0.0,1.0,0.0,0.0,0.0,0.0,0.0,0.0,0.0,0.0,0.0,16.0,0.0,0.0,0.0,0.0,0.0,0.0,0.0,0.0,0.0,0.0,0.0,0.0,0.0,0.0,0.0,0.0,0.0,0.0,0.0,0.0,0.0,0.0,0.0
(C6H5CH2CH2NH3)2SnBr4,4.0,𝜇mol.g-1.h-1,2.64,eV,420,nm,20.0,nm,300.0,W,,m2.g-1,0.1,g,false,-,photoreform,Water / Lactic acid,(9 : 1 v/v),C3H6O3,True,C3H6O3,hydrothermal synthesis,120.0,°C,0.5,h,https://doi.org/10.1016/j.ijhydene.2015.07.166,0.0,0.0,0.0,0.0,0.0,0.0,0.0,0.0,0.0,2.0,0.0,0.0,0.0,0.0,4.0,0.0,0.0,24.0,0.0,1.0,0.0,0.0,0.0,0.0,0.0,0.0,0.0,0.0,0.0,16.0,0.0,0.0,0.0,0.0,0.0,0.0,0.0,0.0,0.0,0.0,0.0,0.0,0.0,0.0,0.0,0.0,0.0,0.0,0.0,0.0,0.0,0.0,0.0
